Repository: clementcome/CeramicsPeriodPrediction

# Ceramic composition prediction

This project was made to practice my data science skills.

Skills used:

- Tableau for data preparation and explorative analysis
- t-SNE and DBSCAN for explorative analysis
- PCA for explorative analysis and feature engineering
- K-Means for explorative analysis and data enrichment
- Decision Tree for classification
- Random Forest for classification
- K-nearest neighbors for classification
- Support Vector Machine for classification
- Neural Networks for classification
- Plotly for visualization

File: ceramic_period_cleaned.csv (part 1 of 64)
Anid;Al;Alternate ID;As;Ba;Ca;Ce;Co;Context;Country;Cr;Cs;Dy;Eu;Exterior Decoration;Fe;Hf;Interior Decoration;Investigator;K;La;Latitude (copie);Latitude;Longitude (copie);Longitude;Lu;Material;Mn;Na;Nd;Ni;Nombre d'enregistrements;Period category;Period (groupe) null or not;Period;Rb;Sb;Sc;Site Name;Sm;Source/Excavator/Museum;Sr;State/Province;Ta;Tb;Th;Ti;U;V;Vessel Form;Ware;Yb;Zn;Zr
LGD001;93967,76563;;40,98297;612,53027;12863,5625;103,55278;28,14506;;Peru;76,46515;11,56752;7,36059;1,94077;;61255,28516;6,69203;;Burger, Richard;22413,125;50,10713;-13,1633;-13.1633;-72,5456;-72.5456;0,53216;pottery;1051,87939;12482,31738;45,41647;72,30531;1;Autre;Null, ?, n/a;;139,51582;1,54098;17,62241;Machu Picchu, Cave;9,69903;Doyon, Leon;124,8848;Cuzco Department;1,69819;1,79981;17,38239;8389,38086;3,68916;131,68657;bottle;;3,65811;127,72469;213,8876
LGD002;116552,26563;;10,98282;1019,36224;13841,52539;56,49266;10,77836;;Peru;17,39297;3,1691;3,67417;1,41591;;46764,00781;5,0274;;Burger, Richard;25755,8418;27,86683;-13,1633;-13.1633;-72,5456;-72.5456;0,34546;pottery;939,17621;16230,22949;24,9736;0;1;Autre;Null, ?, n/a;;105,2149;1,35456;9,70581;Machu Picchu, Cave;5,23791;Doyon, Leon;444,13446;Cuzco Department;0,95498;0,71398;8,50704;3291,6604;2,09256;96,67437;jar;;2,24933;81,43422;156,45589
LGD003;85954,29688;;14,38938;723,35852;4377;72,42235;8,59488;;Peru;27,98817;9,97703;4,5113;0,99569;;35815,48047;4,69317;;Burger, Richard;55407,29688;38,39291;-13,1633;-13.1633;-72,5456;-72.5456;0,3564;pottery;348,34689;3667,99854;28,75966;0;1;Autre;Null, ?, n/a;;226,81165;4,50402;9,054;Machu Picchu, Cave;5,47292;Doyon, Leon;92,93449;Cuzco Department;1,44149;0,78923;13,85785;3524,5437;3,32223;81,89991;plate;;2,46605;70,55677;140,16945
LGD004;109709,35156;;9,85188;552,61023;15309,58203;146,93637;22,35713;;Peru;30,15324;9,53466;4,26681;2,00381;;32673,2207;6,96987;;Burger, Richard;13891,95996;52,05032;-13,1633;-13.1633;-72,5456;-72.5456;0,27075;pottery;479,97421;16778,72656;62,06453;63,8314;1;Autre;Null, ?, n/a;;98,72429;0,68198;7,05461;Machu Picchu, Cave;8,82495;Doyon, Leon;584,29053;Cuzco Department;1,15499;0,82281;13,53804;5100,54199;3,35973;82,71318;aryballo;;1,56134;66,01546;213,65359
LGD005;117288,48438;;21,59288;1014,73474;11586,22754;80,548;16,53269;;Peru;90,25816;17,56713;5,08118;1,39396;;50437,8125;4,91099;;Burger, Richard;35682,9375;38,47349;-13,1633;-13.1633;-72,5456;-72.5456;0,48475;pottery;912,61285;8554,875;31,1502;0;1;Autre;Null, ?, n/a;;211,94238;1,0912;21,01771;Machu Picchu, Cave;6,7263;Doyon, Leon;290,84641;Cuzco Department;1,37539;0,88649;16,3085;5128,28174;3,2906;129,19522;plate;;2,50693;110,51169;110,72469
LGD006;95197,82031;;28,67912;678,70917;16698,73438;65,76147;19,04202;;Peru;31,78612;28,2557;5,07892;1,49674;two-handled;51242,27344;5,94877;;Burger, Richard;24767,91211;31,99016;-12,2567;-12.2567;-76,9003;-76.9003;0,4162;pottery;610,34125;14932,31055;26,62179;0;1;Autre;Null, ?, n/a;;127,08511;5,01641;15,3574;Pachacamac;6,52514;Doyon, Leon;245,29738;Lima;0,82709;0,8649;11,31773;5617,11914;3,18059;195,81195;olla;;2,41302;135,63676;155,85495
LGD007;89363,55469;;18,8233;547,89355;19049,49609;48,76163;13,82223;;Peru;24,08764;23,47298;3,12362;1,01214;;40673,39844;5,28514;;Burger, Richard;33921,98828;22,37136;-12,2567;-12.2567;-76,9003;-76.9003;0,29435;pottery;476,07666;19804,25781;18,23577;0;1;Autre;Null, ?, n/a;;102,68346;3,9809;13,4516;Pachacamac;4,58635;Doyon, Leon;348,27072;Lima;0,69502;0,56349;10,68828;4121,33008;3,08057;128,21381;plate;;2,33159;127,85279;156,60095
LGD008;82800,17969;;23,39439;647,06299;29451,39258;60,51241;15,23949;;Peru;25,40255;13,90912;3,79352;1,23013;two-handled;50078,53125;6,42949;;Burger, Richard;21124,99414;28,48642;-12,2567;-12.2567;-76,9003;-76.9003;0,33348;pottery;877,03552;18458,83203;29,65787;0;1;Autre;Null, ?, n/a;;86,24425;2,97016;16,68699;Pachacamac;5,44518;Doyon, Leon;367,21472;Lima;0,67192;0,73229;17,26095;4996,11279;3,11762;159,74083;olla;;2,24914;87,12637;167,27014
LGD009;87219,00781;;20,48713;558,30444;33021,625;60,65569;14,9595;;Peru;30,59538;14,67581;4,14893;1,21966;;54375,16406;9,19475;;Burger, Richard;23971,66406;30,1077;-12,2567;-12.2567;-76,9003;-76.9003;0,39295;pottery;1087,11047;18949,58594;28,80438;0;1;Autre;Null, ?, n/a;;92,49353;2,98299;16,20809;Pachacamac;5,48956;Doyon, Leon;374,73181;Lima;0,87629;0,74791;10,29551;6496,96143;3,11198;172,36433;jar;;2,61528;110,17694;236,25101
LGD010;84438,99219;;7,82852;493,54749;24121,1875;63,99429;11,2861;;Peru;26,86607;6,97687;4,23777;1,18382;;38383,95313;6,05624;;Burger, Richard;18850,23047;31,29412;-12,2567;-12.2567;-76,9003;-76.9003;0,37051;pottery;875,22424;16283,93848;28,27116;0;1;Autre;Null, ?, n/a;;87,1162;1,65815;15,13495;Pachacamac;5,5469;Doyon, Leon;308,99182;Lima;0,82878;0,76396;11,70267;4468,67627;2,91191;129,866;bottle;;2,83513;66,98141;166,98022
LGD011;85430,28125;;19,54366;585,64056;31213,76953;67,1633;13,09714;;Peru;26,89706;13,75671;3,21155;1,1934;;46328,03125;7,86235;;Burger, Richard;21888,28711;33,5335;-12,2567;-12.2567;-76,9003;-76.9003;0,34593;pottery;798,71338;20152,00781;26,6554;0;1;Autre;Null, ?, n/a;;90,38857;3,11732;15,67616;Pachacamac;5,56032;Doyon, Leon;323,54205;Lima;0,65322;0,76003;10,47125;5155,05762;3,17815;163,78252;aryballo;;2,47744;90,98242;233,55354
LGD012;87438,91406;;26,0118;591,39075;29883,40625;49,92585;14,57717;;Peru;21,14369;12,3589;3,4074;1,16221;;47368,72266;4,61251;;Burger, Richard;26042,75977;24,5908;-12,2567;-12.2567;-76,9003;-76.9003;0,31344;pottery;961,61859;19804,47461;22,43175;0;1;Autre;Null, ?, n/a;;85,43804;2,75938;16,56494;Pachacamac;5,02022;Doyon, Leon;292,93048;Lima;0,53924;0,70243;8,9065;4701,35498;2,25084;135,12782;plate;;2,12874;83,94389;132,608
LGD059;97319,85156;;16,43978;1033,22644;20537,12695;130,8851;15,93818;;Peru;77,28607;16,02765;5,37326;2,46573;;41323,57422;6,52306;;Burger, Richard;35741,71875;64,60819;-13,1633;-13.1633;-72,5456;-72.5456;0,37165;pottery;843,58179;11587,88965;58,91374;72,76115;1;Autre;Null, ?, n/a;;131,43158;1,10273;16,33439;Machu Picchu, Round House;10,53542;Doyon, Leon;792,18518;Cuzco Department;1,25765;1,13043;18,16723;5978,73633;3,59084;151,94284;plate;;2,5043;182,74556;202,68074
LGD062;97905,28125;;4,54748;1295,77148;16939;120,627;11,9209;;Peru;73,51469;4,04732;4,2177;2,09997;;37125,59375;6,63014;;Burger, Richard;28012,68555;64,0434;-13,1633;-13.1633;-72,5456;-72.5456;0,26224;pottery;562,40765;16112,4043;51,84769;0;1;Autre;Null, ?, n/a;;102,45756;0,51421;13,17246;Machu Picchu, Round House;8,52594;Doyon, Leon;846,55621;Cuzco Department;1,16185;0,81189;13,62211;5161,06592;2,4755;105,82661;aryballo;;1,88126;111,38033;248,77649
LGD063;97454,83594;;2,61353;1316,52954;15061;120,7342;12,46183;;Peru;74,86226;4,1125;4,1606;2,06261;;38098,14453;7,06608;;Burger, Richard;28026,31445;62,77725;-13,1633;-13.1633;-72,5456;-72.5456;0,30071;pottery;560,64874;15997,33105;52,05075;0;1;Autre;Null, ?, n/a;;97,82655;0,55214;13,4619;Machu Picchu, Round House;8,63942;Doyon, Leon;851,2099;Cuzco Department;1,09345;0,91287;13,92108;4222,5293;2,98433;117,0336;aryballo;;1,94164;99,15581;196,10309
LGD064;88900,96094;;9,89884;2639,92944;35207,11719;279,88083;18,41513;;Peru;52,59322;6,40214;5,62667;3,88797;;46425,4375;5,85488;;Burger, Richard;32786,10156;147,30832;-13,1633;-13.1633;-72,5456;-72.5456;0,29131;pottery;686,02307;14455,00879;110,84279;0;1;Autre;Null, ?, n/a;;115,58137;0,73574;15,79864;Machu Picchu, Round House;16,42134;Doyon, Leon;2492,35205;Cuzco Department;0,8579;1,17153;22,48828;4793,01953;3,52376;149,0988;plate;;2,50611;112,21391;247,98099
LGD065;93134,03125;;18,72741;1096,88171;23006,81836;150,15002;19,54347;;Peru;102,49355;27,22671;6,32461;2,62087;;46039,19922;7,37422;;Burger, Richard;40332,27344;73,28243;-13,1633;-13.1633;-72,5456;-72.5456;0,41943;pottery;779,37463;11039,01953;67,21514;48,12925;1;Autre;Null, ?, n/a;;147,16978;1,11645;17,22178;Machu Picchu, Round House;11,45854;Doyon, Leon;943,80084;Cuzco Department;1,40369;1,14608;20,2954;6347,92578;3,33578;130,63553;plate;;2,75509;223,8904;206,46649
LGD067;90217,95313;;6,60564;1523,86609;24472,57031;138,03333;13,40869;;Peru;53,90529;6,42966;4,00033;2,25019;two-handled;40538,13281;5,23269;;Burger, Richard;28464,25781;69,5321;-13,1633;-13.1633;-72,5456;-72.5456;0,30716;pottery;720,21735;11939,67188;57,54208;0;1;Autre;Null, ?, n/a;;123,35944;0,6542;14,78561;Machu Picchu, Round House;9,42266;Doyon, Leon;1037,98389;Cuzco Department;0,86307;0,90026;16,37151;4183,33691;2,44035;126,01014;olla;;2,12829;124,10585;181,99545
LGD068;92320,96875;;10,4614;645,20782;27067,69922;76,80604;14,60883;;Peru;63,53109;19,70079;5,12164;1,38379;;50654,14453;5,59447;;Burger, Richard;27699,22461;36,96558;-13,1633;-13.1633;-72,5456;-72.5456;0,41959;pottery;1016,51135;4005,64038;32,57918;48,03865;1;Autre;Null, ?, n/a;;132,92213;2,65858;14,98759;Machu Picchu, Round House;6,78832;Doyon, Leon;272,60938;Cuzco Department;1,12814;0,94232;12,70616;4533,20605;3,93409;132,35146;aryballo;;2,70957;132,25818;145,64128
LGD070;101428,625;;4,78938;1193,09106;12784;54,53557;12,92599;;Peru;42,93602;4,83839;2,98155;1,36437;;47523,125;4,45949;;Burger, Richard;22458,57422;26,56787;-13,1633;-13.1633;-72,5456;-72.5456;0,24028;pottery;651,20691;30885,46289;26,27423;0;1;Autre;Null, ?, n/a;;74,62903;0,40969;13,62122;Machu Picchu, Round House;4,92792;Doyon, Leon;526,37238;Cuzco Department;0,60072;0,64419;7,71567;3816,34277;2,10663;126,81364;plate;;1,69661;75,3316;124,58941
LGD071;89113,46094;;4,00113;1135,80225;17998,47656;173,93587;24,58673;;Peru;92,217;4,43502;4,95395;2,3521;;55907,27344;6,81264;;Burger, Richard;33801,375;93,29774;-13,1633;-13.1633;-72,5456;-72.5456;0,34386;pottery;715,94727;12813,06543;72,47761;59,57607;1;Autre;Null, ?, n/a;;83,42438;0,48408;15,7178;Machu Picchu, Round House;9,92593;Doyon, Leon;995,25415;Cuzco Department;1,41534;1,02843;11,70841;8704,16895;2,5629;144,18835;plate;;2,48253;129,53467;211,35934
LGD073;88742,6875;;10,72079;657,99652;5712;61,36831;7,92946;;Peru;18,95365;9,28365;3,63245;1,08698;;39888,22266;5,23764;;Burger, Richard;43717,70313;32,51601;-13,1633;-13.1633;-72,5456;-72.5456;0,37856;pottery;500,65103;5686,15625;26,9797;0;1;Autre;Null, ?, n/a;;219,97197;5,40383;8,59158;Machu Picchu, Round House;5,21145;Doyon, Leon;264,21857;Cuzco Department;1,33475;0,78115;12,50731;3430,25928;3,39636;73,82136;aryballo;;2,4463;67,79379;130,86697
LGD074;90249,96094;;11,31678;776,33313;6522;62,95471;9,61375;;Peru;25,47033;8,9424;3,65681;1,1335;;40626,04297;5,46635;;Burger, Richard;33557,10156;31,73297;-13,1633;-13.1633;-72,5456;-72.5456;0,33545;pottery;680,57269;7048,04443;26,19942;47,67786;1;Autre;Null, ?, n/a;;183,50874;3,80814;9,45497;Machu Picchu, Round House;5,02984;Doyon, Leon;303,90121;Cuzco Department;1,24365;0,66393;11,68403;3792,24585;2,44309;79,76325;cooking pot;;2,24018;85,00867;160,82458
LGD214;90876,32813;;3,38589;2397,70435;30803,04688;291,90158;22,88123;;Peru;205,56575;5,35239;5,70561;3,69693;;51171,55078;6,82632;;Burger, Richard;31334,59375;152,99725;-13,1633;-13.1633;-72,5456;-72.5456;0,34704;pottery;690,01434;13663,49609;118,82151;118,51249;1;Autre;Null, ?, n/a;;108,28218;0,67373;16,5263;Machu Picchu, 44a;16,24581;Doyon, Leon;2040,23669;Cuzco Department;1,32126;1,32035;22,15398;6201,75781;2,72653;124,83263;aryballo;;2,46256;130,01772;268,24481
LGD215;94342,66406;;7,50821;1013,68896;15445,05566;127,3195;15,81933;;Peru;85,23228;4,12509;5,53185;2,04802;;46090,58203;7,42073;;Burger, Richard;32173,95117;69,5297;-13,1633;-13.1633;-72,5456;-72.5456;0,43181;pottery;634,71417;10491,35254;54,11991;0;1;Autre;Null, ?, n/a;;108,67989;0,94798;16,6025;Machu Picchu, 44a;9,17467;Doyon, Leon;565,31915;Cuzco Department;1,46869;1,11176;15,05104;5549,31982;3,63106;81,7195;plate;;3,09512;88,33241;233,54277
LGD217;111420,82031;;8,63656;868,88361;7227;136,53175;17,01969;;Peru;19,51479;4,52722;6,81977;2,25565;;61858,35938;8,72301;;Burger, Richard;15834,11914;44,51902;-13,1633;-13.1633;-72,5456;-72.5456;0,4487;pottery;597,09595;5586,12646;43,6862;0;1;Autre;Null, ?, n/a;;88,37672;0,33885;16,7583;Machu Picchu, 44a;9,15616;Doyon, Leon;99,97072;Cuzco Department;2,68804;1,25696;11,85751;10325,4248;3,69141;165,62306;cooking pot;;3,13769;85,6952;266,91397
LGD218;99344,05469;;8,92946;742,24438;16943,3125;66,2468;17,60608;;Peru;34,20546;8,92942;4,52362;1,53836;two-handled;54031,23438;4,23914;;Burger, Richard;29396,33203;32,27018;-13,1633;-13.1633;-72,5456;-72.5456;0,37651;pottery;651,26056;17723,86523;31,06369;0;1;Autre;Null, ?, n/a;;106,93729;0,62885;15,59666;Machu Picchu, 44a;5,75049;Doyon, Leon;560,40051;Cuzco Department;0,94823;0,76304;8,98514;4754,11475;2,96978;124,31867;olla;;2,89731;107,8482;108,48188
LGD221;87604,91406;;5,62474;823,42261;29208,16406;131,03349;15,66806;;Peru;53,2832;6,85951;4,3155;1,94215;;44483,44531;5,99888;;Burger, Richard;28398,14258;67,15414;-13,1633;-13.1633;-72,5456;-72.5456;0,35489;pottery;741,43579;14523,57422;52,83005;0;1;Autre;Null, ?, n/a;;102,35815;0,94278;14,01619;Machu Picchu, 44a;8,25544;Doyon, Leon;847,58588;Cuzco Department;1,11722;0,87474;12,90059;5465,87207;4,23716;119,44962;plate;;2,36453;94,92364;181,87997
LGD223;93484,39844;;5,23795;1155,23889;18295;113,13781;18,15395;;Peru;42,68689;29,1343;7,02648;2,14597;;40782,375;11,13675;;Burger, Richard;30532,88477;56,17444;-13,1633;-13.1633;-72,5456;-72.5456;0,59339;pottery;549,82336;15085,41602;49,35714;0;1;Autre;Null, ?, n/a;;133,05603;2,45421;15,39997;Machu Picchu, 44a;9,76005;Doyon, Leon;593,71533;Cuzco Department;1,81267;1,33728;13,04901;5938,83398;6,64721;99,48061;plate;;3,72011;89,98735;386,13635
LGD226;94632,41406;;12,74209;580,2934;11061,38574;59,32282;15,31447;;Peru;35,40303;12,65546;3,49575;1,2194;;42309,18359;4,83146;;Burger, Richard;31811,79492;32,17638;-13,1633;-13.1633;-72,5456;-72.5456;0,3174;pottery;666,98846;14982,21777;28,26309;0;1;Autre;Null, ?, n/a;;123,15603;1,0184;13,3639;Machu Picchu, 44a;5,1697;Doyon, Leon;329,37439;Cuzco Department;0,75325;0,57366;9,90033;4626,71484;2,08497;113,26869;plate;;1,99228;119,22457;105,01374
LGD231;96026,67188;;17,11526;1010,65637;9587,29785;112,13743;20,96454;;Peru;78,50186;18,12741;5,32239;1,85385;;51765,63672;6,82325;;Burger, Richard;30236,04297;52,65932;-13,1633;-13.1633;-72,5456;-72.5456;0,43706;pottery;963,57123;6511,84961;49,00873;0;1;Autre;Null, ?, n/a;;163,71954;1,08606;17,17318;Machu Picchu, 44a;8,6077;Doyon, Leon;410,26266;Cuzco Department;1,31995;0,9629;17,90624;6051,7876;3,38567;106,1285;plate;;2,98566;143,8373;175,12546
LGD234;84657,22656;;6,16574;3010,68579;39842,32813;461,44202;19,87902;;Peru;104,39088;7,80219;5,18464;4,55646;;43106,74219;6,84702;;Burger, Richard;31444,70703;258,31396;-13,1633;-13.1633;-72,5456;-72.5456;0,27731;pottery;782,02069;15953,32227;170,10175;95,89901;1;Autre;Null, ?, n/a;;107,83454;0,64361;12,43863;Machu Picchu, 44a;19,86599;Doyon, Leon;3335,69873;Cuzco Department;1,34746;1,29555;19,0216;4182,0791;4,60096;97,52806;aryballo;;2,19202;117,26203;292,96463
LGD235;109805,63281;;10,21313;856,29327;10460,2793;124,09795;13,3582;;Peru;48,30823;6,10488;4,20564;1,71881;open mouth;49379;6,75784;;Burger, Richard;18777,74414;59,7671;-13,1633;-13.1633;-72,5456;-72.5456;0,36084;pottery;536,39917;10814,44141;44,65029;0;1;Autre;Null, ?, n/a;;110,62577;0,69631;13,37838;Machu Picchu, 44a;7,51286;Doyon, Leon;423,44995;Cuzco Department;1,31564;0,81964;13,74008;6113,73145;3,91681;115,37658;aryballo;;2,33656;112,33868;178,36989
LGD249;91253,5;;3,71547;2668,19653;32193,5;448,02344;18,7058;;Peru;93,87472;5,67771;5,09441;4,40077;;44711,4375;6,88078;;Burger, Richard;30440,59961;244,02676;-13,1633;-13.1633;-72,5456;-72.5456;0,31887;pottery;631,51038;15509,03223;158,88864;81,44727;1;Autre;Null, ?, n/a;;118,44936;0,57122;13,16075;Machu Picchu, 45a;18,96563;Doyon, Leon;3059,32349;Cuzco Department;1,41086;1,24175;19,3448;5690,73535;4,30786;107,46927;plate;;2,16532;141,99919;266,28928
LGD251;91900,92969;;17,14591;749,82471;13795,9;108,32003;24,25614;;Peru;95,63371;27,01859;5,98063;1,96651;;55053,32422;6,74821;;Burger, Richard;31692,56445;52,56946;-13,1633;-13.1633;-72,5456;-72.5456;0,42004;pottery;827,98767;8900,60449;47,24181;40,96084;1;Autre;Null, ?, n/a;;141,19043;1,64267;16,69887;Machu Picchu, 45a;8,68902;Doyon, Leon;371,73584;Cuzco Department;1,37804;1,05347;15,48573;7110,57715;3,02559;122,84016;plate;;2,65259;154,67311;206,7312
LGD253;88664,92969;;5,14605;1821,64197;37366,8;249,15434;16,60468;;Peru;57,8889;6,45215;4,18855;2,91054;two-handled;42308,16406;6,08043;;Burger, Richard;29895,4375;143,88045;-13,1633;-13.1633;-72,5456;-72.5456;0,28131;pottery;893,00745;16869,96484;101,30005;44,07709;1;Autre;Null, ?, n/a;;108,20719;1,03169;12,54852;Machu Picchu, 45a;13,05198;Doyon, Leon;1693,02771;Cuzco Department;1,08771;1,07915;14,22886;5319,24072;2,4749;119,79382;olla;;2,19869;109,8004;228,6512
LGD254;97119,29688;;5,31194;1045,74341;22146,5;94,31848;12,81771;;Peru;47,74114;5,98115;4,42578;1,69996;two-handled;40333,91016;5,2715;;Burger, Richard;25736,33594;47,69974;-13,1633;-13.1633;-72,5456;-72.5456;0,35651;pottery;665,06323;12105,82715;40,70403;0;1;Autre;Null, ?, n/a;;115,19711;0,69528;14,34948;Machu Picchu, 44a;7,58622;Doyon, Leon;629,20685;Cuzco Department;0,89419;0,84714;13,71029;4786,33545;3,32948;130,11179;olla;;2,14023;112,27949;145,58118
LGD255;96272,39844;;9,66301;920,44049;27304,7;102,43948;14,88482;;Peru;47,1027;7,24548;4,21691;1,86869;;43743,57813;5,06535;;Burger, Richard;27438,96875;53,04559;-13,1633;-13.1633;-72,5456;-72.5456;0,34376;pottery;782,20886;12726,5625;47,84751;50,02219;1;Autre;Null, ?, n/a;;119,00912;0,81387;15,5288;Machu Picchu, 44a;7,93367;Doyon, Leon;692,42114;Cuzco Department;0,82268;0,90751;13,82565;4644,20703;3,06936;114,66;plate;;2,27901;124,64169;154,44652
LGD595;88554,60156;;4,09996;429,67902;32311,2;60,63245;45,67523;;Peru;181,42004;5,31721;5,0593;1,92329;;83008,14063;5,18787;;Burger, Richard;28029,45117;31,13018;-13,1633;-13.1633;-72,5456;-72.5456;0,27752;pottery;1055,20703;3487,9873;31,12193;104,88366;1;Autre;Null, ?, n/a;;71,33092;0,31584;20,20495;Machu Picchu, 5a;6,47292;Doyon, Leon;364,8544;Cuzco Department;2,04552;0,86125;4,94567;13320,1123;1,2303;204,00356;cooking pot;;1,83076;109,47538;161,76831
LGD695;97405,92969;;10,10654;1225,37231;23335,2;96,12219;14,28899;;Peru;41,77414;10,44316;4,71288;1,81352;;41489,60547;5,15019;;Burger, Richard;32825,80078;50,1496;-13,1633;-13.1633;-72,5456;-72.5456;0,29915;pottery;1043,5282;13202,50977;45,35762;0;1;Autre;Null, ?, n/a;;127,37399;0,92864;14,38187;Machu Picchu, 9a;8,13484;Doyon, Leon;653,45648;Cuzco Department;0,76294;0,83552;14,87623;4502,82666;3,34797;126,17693;jar;;2,28846;128,37918;188,0786
LGD715;88418,63281;;4,55756;2945,81299;22877,5;441,2276;16,70351;;Peru;75,91779;5,68923;5,40052;4,43424;;45342,04297;7,17846;;Burger, Richard;32695,54688;247,45398;-13,1633;-13.1633;-72,5456;-72.5456;0,28627;pottery;447,77554;16880,73242;162,18019;81,90246;1;Autre;Null, ?, n/a;;123,58013;0,41795;13,01518;Machu Picchu, 62a;19,65807;Doyon, Leon;2679,58374;Cuzco Department;1,45878;1,31569;19,00474;5466,646;3,15996;118,88507;aryballo;;2,38904;119,27576;275,86096
LGD717;114842,92969;;8,53792;832,1709;9438,9;69,12144;10,25677;;Peru;44,20266;5,67496;5,79649;2,01826;;51524,92578;6,0312;;Burger, Richard;22672,38867;41,64722;-13,1633;-13.1633;-72,5456;-72.5456;0,4513;pottery;346,70773;10507,17188;40,20316;0;1;Autre;Null, ?, n/a;;89,2325;1,14044;14,71777;Machu Picchu, 62a;8,2515;Doyon, Leon;377,94739;Cuzco Department;1,16014;1,07384;10,95104;5487,69336;2,14205;107,13074;cooking pot;;3,5464;96,63319;180,53343
LGD720;95793,03125;;2,56196;972,4422;24326,8;60,14095;20,24557;;Peru;47,50803;6,05161;4,03805;1,63808;;53060,50391;3,93248;;Burger, Richard;18058,90234;31,46461;-13,1633;-13.1633;-72,5456;-72.5456;0,2767;pottery;851,5304;20453,76953;29,65335;0;1;Autre;Null, ?, n/a;;87,73842;0,57152;16,78465;Machu Picchu, 62a;5,68576;Doyon, Leon;501,29724;Cuzco Department;0,60182;0,79526;7,27352;4705,65674;2,05049;159,86107;aryballo;;1,77918;137,64619;163,47993
LGD726;92308,57031;;3,10357;643,64441;26985,8;62,61217;41,27171;;Peru;157,217;4,85354;4,51755;1,9863;;79602,01563;5,34536;;Burger, Richard;31310,45117;32,24457;-13,1633;-13.1633;-72,5456;-72.5456;0,30805;pottery;870,51971;5198,2998;31,3596;132,35245;1;Autre;Null, ?, n/a;;98,53467;0,43788;19,80321;Machu Picchu, 62a;6,40785;Doyon, Leon;265,95004;Cuzco Department;2,00601;0,88236;5,86212;11852,16406;2,07165;217,50658;cooking pot;;1,99299;117,55349;80,66383
LGD771;129403,91406;;7,48781;641,96887;14776,4;41,4347;13,84763;;Peru;15,68203;4,43489;4,24947;1,81756;;55976,86328;3,48604;;Burger, Richard;17918,41797;22,68785;-13,1633;-13.1633;-72,5456;-72.5456;0,30931;pottery;973,21777;19645,32227;21,7958;0;1;Autre;Null, ?, n/a;;65,62246;0,45093;17,81546;Machu Picchu, 102a;5,25665;Doyon, Leon;424,87274;Cuzco Department;0,56412;0,77262;5,18711;6735,78467;1,16624;175,79597;cooking pot;;2,22009;99,97492;108,85233
LGD781;97341,1875;;4,97342;799,4491;29100,3;55,87211;41,42979;;Peru;162,50781;4,64514;4,13176;1,7875;;79362,72656;4,90227;;Burger, Richard;22353,84766;26,37157;-13,1633;-13.1633;-72,5456;-72.5456;0,31225;pottery;1493,23315;5100,229;26,80526;110,07016;1;Autre;Null, ?, n/a;;62,16745;0,31984;19,26812;Machu Picchu, 102a;5,74599;Doyon, Leon;297,18433;Cuzco Department;1,73353;0,74546;4,35371;11540,84766;1,98445;220,36105;cooking pot;;1,67889;102,1488;138,11241
LGD836;91849,17188;;10,97248;2753,82861;23738,6;412,52853;20,05564;;Peru;94,72371;19,2907;5,91406;4,24263;;46434,20703;7,08561;;Burger, Richard;32046,53516;230,71664;-13,1633;-13.1633;-72,5456;-72.5456;0,34535;pottery;817,87891;17883,41602;154,74048;81,88448;1;Autre;Null, ?, n/a;;125,21488;2,68419;13,792;Machu Picchu, 107a;18,78465;Doyon, Leon;2751,97461;Cuzco Department;1,53136;1,3033;20,09233;4904,15918;4,51324;111,51376;jar;;2,18446;100,21494;264,57043
LGD839;95636,96875;;3,79034;569,43024;26936,9;67,654;16,31651;;Peru;37,36345;6,33712;4,37812;1,61745;two-handled;49036,79297;4,53916;;Burger, Richard;22240,37695;32,41107;-13,1633;-13.1633;-72,5456;-72.5456;0,4117;pottery;955,59534;18048,89844;33,04481;0;1;Autre;Null, ?, n/a;;90,53636;0,80101;17,49435;Machu Picchu, 107a;6,35394;Doyon, Leon;452,74719;Cuzco Department;0,79047;0,80985;9,4547;4819,21387;1,89812;146,77785;olla;;2,61688;86,87189;128,54501
LGD843;94171,03906;;2,2375;1708,35107;30495,8;199,96947;17,79646;;Peru;72,41923;5,59817;5,07367;2,64164;two-handled;44830,49219;5,85617;;Burger, Richard;33230,01563;112,42388;-13,1633;-13.1633;-72,5456;-72.5456;0,35924;pottery;620,49567;15728,27246;86,03929;54,7066;1;Autre;Null, ?, n/a;;112,60426;0,63165;14,55895;Machu Picchu, 107a;11,61386;Doyon, Leon;1449,40308;Cuzco Department;1,17638;1,06365;14,41624;6522,75635;2,90763;128,06364;olla;;2,38349;125,42062;256,63016
LGD892;160209,65625;;3,68575;630,69348;1602,5;152,61221;1,60027;;Peru;135,40981;21,05493;9,14842;2,57257;;9019,56738;5,0496;;Burger, Richard;29889,33594;75,71276;-13,1633;-13.1633;-72,5456;-72.5456;0,64036;pottery;35,27783;3745,80347;69,64332;0;1;Autre;Null, ?, n/a;;185,3602;0,99613;23,59919;Machu Picchu;12,9543;Doyon, Leon;155,7157;Cuzco Department;1,84183;1,68662;25,28317;7424,72363;4,8993;172,11223;cooking pot;;4,7008;20,72917;215,1862
LGD900;101829,71875;;4,71011;1563,92114;16957,75586;147,66795;8,53408;;Peru;91,32664;3,62054;4,17621;2,56729;;31126,38672;7,03182;;Burger, Richard;30234,23828;75,61564;-13,1633;-13.1633;-72,5456;-72.5456;0,24438;pottery;419,31146;18709,66992;63,63216;0;1;Autre;Null, ?, n/a;;105,98837;0,37428;13,17647;Machu Picchu;10,4543;Doyon, Leon;1326,14209;Cuzco Department;1,27505;0,93983;14,65938;4540,19189;3,6645;107,89543;aryballo;;2,23082;97,95764;243,39812
LGD901;107308,35156;;10,58278;779,55139;16623,38672;153,26749;15,47603;;Peru;42,61306;18,08204;8,17785;2,56581;;50437,16016;14,69152;;Burger, Richard;36963,54297;73,66986;-13,1633;-13.1633;-72,5456;-72.5456;0,76742;pottery;1297,58887;16586,73438;58,73708;55,54979;1;Autre;Null, ?, n/a;;129,61972;2,25447;14,70912;Machu Picchu;12,42316;Doyon, Leon;548,85498;Cuzco Department;3,393;1,26552;15,47239;5870,15234;6,54987;99,97446;open pot;;5,70903;73,11765;454,07672
LGD902;95301,88281;;3,88202;504,30356;29520,44922;50,77031;32,89138;;Peru;165,68167;4,21273;3,4407;1,58362;;70332,10156;4,43717;;Burger, Richard;16719,25;24,69413;-13,3833;-13.3833;-72,5667;-72.5667;0,29165;pottery;1522,8114;18107,17188;20,92704;100,83897;1;Autre;Null, ?, n/a;;52,02733;0,52245;17,24192;Patallaqta;5,15759;Doyon, Leon;435,63089;Cuzco Department;1,11952;0,82387;5,1916;6084,87939;1,36981;155,3484;jar;;2,24956;126,38417;120,44374
LGD905;92924,94531;;3,54449;1537,61365;29999,55859;185,53014;17,63737;;Peru;49,21161;8,09591;4,28233;2,55841;;55088,94922;6,09637;;Burger, Richard;30854,30664;98,07437;-13,5078;-13.5078;-71,9822;-71.9822;0,31605;pottery;999,75641;17535,76172;71,35229;0;1;Autre;Null, ?, n/a;;105,34668;0,80868;15,61896;Sacsahuaman;10,68267;Doyon, Leon;1424,20032;Cuzco Department;0,92547;0,89785;13,21763;4883,35254;2,30588;131,67519;open pot;;2,92971;0;208,91982
LGD906;86371,02344;;4,26216;805,51312;22717,57813;94,15533;16,24182;;Peru;57,00722;6,02429;4,67771;1,69176;;46640,58984;5,98514;;Burger, Richard;34677,89063;46,67867;-13,3833;-13.3833;-72,5667;-72.5667;0,38988;pottery;897,69269;12747,97168;40,04587;0;1;Autre;Null, ?, n/a;;112,91167;0,74303;14,51988;Patallaqta;7,71013;Doyon, Leon;651,36316;Cuzco Department;1,26467;0,89978;12,83802;5527,41455;2,82921;123,00894;aryballo;;3,03833;96,25055;180,08652
LGD907;93566,16406;;3,05623;2844,60791;28524,90625;448,65219;18,56343;;Peru;110,07722;6,05367;5,44189;4,47572;;43022,63281;7,11176;;Burger, Richard;34261,02734;245,7397;-13,1633;-13.1633;-72,5456;-72.5456;0,27698;pottery;514,88306;14113,14746;186,24144;111,01744;1;Autre;Null, ?, n/a;;113,03706;0,66654;14,48916;Machu Picchu;20,06711;Doyon, Leon;3032,76465;Cuzco Department;1,59523;1,2303;19,93281;5383,20898;2,83843;121,44273;aryballo;;2,6278;109,24849;272,04443
LGD909;86989,20313;;3,92985;3370,4917;26498,76172;472,70746;18,02103;;Peru;103,67319;5,51047;5,65759;4,84063;;41941,58594;7,61529;;Burger, Richard;39125,80469;265,84344;-13,5078;-13.5078;-71,9822;-71.9822;0,34687;pottery;614,91431;20358,41406;185,65469;109,27982;1;Autre;Null, ?, n/a;;123,88459;0,44764;13,56641;Sacsahuaman;24,4831;Doyon, Leon;2808,10791;Cuzco Department;1,59474;1,17424;19,82501;4910,46729;3,19844;114,8787;aryballo;;2,96269;100,14417;304,75546
LGD910;95901,5625;;11,28661;1259,46704;22029,26953;104,78139;15,30359;;Peru;48,43031;11,80852;4,29598;1,90628;open;43737,10156;5,59536;;Burger, Richard;35924,25391;51,28123;-13,1633;-13.1633;-72,5456;-72.5456;0,33895;pottery;1361,82324;14242,53613;44,28309;0;1;Autre;Null, ?, n/a;;138,31895;1,1137;15,48695;Machu Picchu;8,48937;Doyon, Leon;808,26392;Cuzco Department;0,79766;0,85599;16,29245;5090,36279;2,84087;132,0074;aryballo;;2,31845;108,84357;150,22311
LGD912;99307,53125;;6,0504;554,5672;28401,71289;39,08834;13,87323;;Peru;27,97795;6,40355;1,64983;1,11755;;45098,82422;3,45179;;Burger, Richard;15741,01465;19,47135;-13,1633;-13.1633;-72,5456;-72.5456;0,15302;pottery;868,10541;24760,59961;18,542;0;1;Autre;Null, ?, n/a;;42,2548;0,29331;9,84949;Machu Picchu;3,43285;Doyon, Leon;1041,25623;Cuzco Department;0,62284;0,47878;4,50382;3971,48169;0;114,43105;aryballo;;0,88838;78,60378;98,83683
LGD913;88870,95313;;6,87044;2674,37158;38051,44141;331,4501;15,44725;;Peru;67,58289;14,81639;4,45415;3,52427;;42554,48047;6,41987;;Burger, Richard;35902,80469;183,39673;-13,3833;-13.3833;-72,5667;-72.5667;0,25304;pottery;733,45575;18413,19141;129,82806;83,32477;1;Autre;Null, ?, n/a;;117,56947;0,83544;12,9647;Patallaqta;15,04777;Doyon, Leon;2340,97974;Cuzco Department;1,19577;0,93825;16,1714;5638,5332;3,10423;105,40864;aryballo;;2,79258;96,34254;234,56285
LGD916;94764,77344;;11,85074;1579,50537;25220,16211;161,74603;15,10242;;Peru;61,55998;10,67807;5,32974;2,78797;;43773,42188;6,96962;;Burger, Richard;38538,55078;82,93434;-13,1633;-13.1633;-72,5456;-72.5456;0,43764;pottery;956,15051;12211,0332;69,07346;28,03334;1;Autre;Null, ?, n/a;;140,87267;1,30581;15,75991;Machu Picchu;12,50494;Doyon, Leon;1295,13684;Cuzco Department;1,28361;1,05389;22,07686;5301,06494;5,21619;130,9799;aryballo;;2,99707;116,09937;264,44046
LGD917;106609,25781;;5,22253;649,04089;10982,09863;61,77048;12,71466;;Peru;47,58976;9,77575;3,6763;1,26958;;39314,38281;5,66246;;Burger, Richard;24064,74805;30,32762;-13,1633;-13.1633;-72,5456;-72.5456;0,31349;pottery;659,12152;18093,36133;21,7741;0;1;Autre;Null, ?, n/a;;123,32449;1,01539;16,06768;Machu Picchu;5,30279;Doyon, Leon;265,05939;Cuzco Department;1,40124;0,82521;10,29174;6294,46143;2,52191;171,10793;aryballo;;2,35316;114,87335;158,48819
LGD918;128612,59375;;5,11647;1048,07397;6925,99072;79,51111;14,81042;;Peru;21,02009;5,65763;5,74934;2,82309;open;46295,65234;7,98026;;Burger, Richard;26281,51172;48,63542;-13,1633;-13.1633;-72,5456;-72.5456;0,45757;pottery;991,37738;18196,58008;52,37148;0;1;Autre;Null, ?, n/a;;82,48207;0,71632;14,86223;Machu Picchu;10,68369;Doyon, Leon;276,7485;Cuzco Department;0,87559;1,14549;8,85789;5758,79199;1,54488;93,88122;aryballo;;3,5109;95,33311;254,00281
LGD919;99013,17969;;2,40845;1263,3894;23300,61914;58,42442;19,52852;;Peru;41,20041;5,73022;3,70783;1,63834;;48534,58984;3,94473;;Burger, Richard;22343,31641;31,51937;-13,1633;-13.1633;-72,5456;-72.5456;0,31848;pottery;810,29437;25282,61719;28,89941;0;1;Autre;Null, ?, n/a;;89,39527;0,81076;16,22746;Machu Picchu;5,90597;Doyon, Leon;648,61273;Cuzco Department;0,61144;0,77435;7,15973;5970,77637;2,22361;169,1624;aryballo;;2,16508;97,77047;114,81848
LGD921;130696,71875;;4,67492;612,44141;24437,42969;35,35489;14,26697;;Peru;11,72121;3,87296;3,3036;1,67231;;54581,70703;2,64907;;Burger, Richard;15766,2334;19,40291;-13,5078;-13.5078;-71,9822;-71.9822;0,2875;pottery;1197,80237;25413,78516;17,7003;0;1;Autre;Null, ?, n/a;;53,65711;0,26415;18,90416;Sacsahuaman;4,47788;Doyon, Leon;511,0256;Cuzco Department;0,39798;0,68147;3,30538;6112,7085;0;138,11751;cooking pot;;2,08856;88,78342;71,37319
LGD923;106850,125;;7,57338;888,98901;19365,83008;98,59307;21,05285;;Peru;32,01085;5,31397;3,98359;1,81817;;54484,35156;5,79868;;Burger, Richard;19346,73047;48,18036;-13,3833;-13.3833;-72,5667;-72.5667;0,315;pottery;1362,49927;18430,4043;45,66572;0;1;Autre;Null, ?, n/a;;74,39472;0,56713;13,1705;Patallaqta;6,83371;Doyon, Leon;738,96881;Cuzco Department;1,24947;0,85109;8,27646;6224,21875;2,82843;132,73109;aryballo;;2,14973;73,76305;169,95753
LGD924;100239,5;;7,02527;291,90366;27331,97266;60,9172;34,93602;;Peru;153,20708;5,8826;4,37626;1,96117;;72434,22656;4,7489;;Burger, Richard;21746,35156;32,63753;-13,1633;-13.1633;-72,5456;-72.5456;0,29163;pottery;1849,67688;7291,66699;32,38583;78,77591;1;Autre;Null, ?, n/a;;81,60882;0,5011;20,34233;Machu Picchu;6,64138;Doyon, Leon;353,03613;Cuzco Department;1,84813;0,94271;6,06221;10469,61328;1,76935;198,21814;cooking pot;;2,16037;163,79266;123,32687
LGD925;94114,02344;;11,37794;1115,66675;11031,34473;111,44669;16,05953;;Peru;48,45562;39,38151;7,90695;2,3015;;39695,91016;11,58796;;Burger, Richard;32495,375;54,64727;-16,267;-16.2670;-69,1;-69.1000;0,67993;pottery;661,73376;12961,25391;54,40636;0;1;Autre;Null, ?, n/a;;155,3709;3,0296;16,42198;Rosaspata;9,7905;Doyon, Leon;447,04922;Puno Department;2,06911;1,60818;12,15067;5215,35596;7,59606;117,49791;aryballo;;4,8845;87,16171;383,60492
LGD926;116991,07031;;8,01232;704,29095;8434,5293;96,51266;29,31855;;Peru;29,86762;7,52853;7,15721;2,56727;;73041,58594;5,91247;;Burger, Richard;20299,65625;42,88006;-13,1633;-13.1633;-72,5456;-72.5456;0,46705;pottery;949,53448;6268,42236;49,72674;87,64386;1;Autre;Null, ?, n/a;;155,78308;0,46483;21,6365;Machu Picchu;9,86081;Doyon, Leon;0;Cuzco Department;2,19088;1,3511;8,77422;12842,33008;1,80594;233,56161;cooking pot;;3,47393;0;153,45859
LGD927;111431,10156;;3,91634;794,84576;12883,02;62,95888;12,03181;;Peru;47,65371;9,86882;3,70133;1,28465;;33416,39453;5,42325;;Burger, Richard;24635,90234;31,1151;-13,1633;-13.1633;-72,5456;-72.5456;0,36947;pottery;536,85242;14551,01465;22,52706;40,42895;1;Autre;Null, ?, n/a;;112,66003;0,86994;16,56904;Machu Picchu;5,36761;Doyon, Leon;382,42413;Cuzco Department;1,33604;0,91288;9,08117;6636,74316;1,92687;168,04198;open pot;;2,65669;131,2213;131,46759
LGD928;120233,17969;;7,69065;882,28442;19736,06641;113,20321;6,41078;;Peru;17,60938;7,84525;2,34219;1,11078;open;28497,625;7,39846;;Burger, Richard;24429,59766;49,86923;-13,3833;-13.3833;-72,5667;-72.5667;0,20444;pottery;515,37769;20693,82227;39,76139;0;1;Autre;Null, ?, n/a;;149,72195;0,69781;7,28726;Patallaqta;5,77799;Doyon, Leon;632,1662;Cuzco Department;1,04196;0,52198;16,08419;3781,0271;2,96164;62,8501;aryballo;;1,44767;62,82603;201,41148
LGD929;120555,04688;;11,27871;930,42181;23377,13281;75,84145;13,72626;;Peru;64,03521;8,07866;3,42579;1,24602;;57425,86719;6,46688;;Burger, Richard;21199,73633;40,9958;-13,5078;-13.5078;-71,9822;-71.9822;0,31323;pottery;583,24414;13407,40039;27,59878;0;1;Autre;Null, ?, n/a;;116,36434;0,97888;15,94611;Sacsahuaman;5,39564;Doyon, Leon;375,63837;Cuzco Department;1,29771;0,64574;13,30923;6087,79932;2,515;130,01033;aryballo;;2,03078;82,63533;144,35945
LGD930;86214,96875;;3,69705;3118,05029;33497,59766;479,27353;19,14328;;Peru;94,71087;4,65936;5,3852;4,82254;;41214,65625;7,36824;;Burger, Richard;36896,72656;260,67487;-13,3833;-13.3833;-72,5667;-72.5667;0,27413;pottery;664,65552;20709,11914;193,9174;138,16109;1;Autre;Null, ?, n/a;;113,31019;0,50369;12,38117;Patallaqta;22,8817;Doyon, Leon;3213,12402;Cuzco Department;1,54137;1,27482;19,28675;5695,83447;3,18963;95,10853;aryballo;;2,44377;84,4446;301,6525
LGD931;98459,76563;;8,30374;972,80579;15970,33496;109,15316;15,69675;;Peru;69,12389;5,99537;4,63497;1,83503;;41356,08203;5,80283;;Burger, Richard;35330,89063;54,49684;-13,1633;-13.1633;-72,5456;-72.5456;0,35578;pottery;707,42163;11303,85254;53,12558;40,16419;1;Autre;Null, ?, n/a;;128,12369;0,72324;15,92201;Machu Picchu;8,67603;Doyon, Leon;567,82471;Cuzco Department;1,12501;1,0466;16,923;4583,17041;3,81419;121,08125;aryballo;;2,45889;112,65456;165,76791
LGD932;101506,50781;;10,20245;764,42963;2926,85229;81,62447;10,18763;;Peru;35,99798;8,81618;5,24394;0,9237;open;37549,03125;9,75916;;Burger, Richard;27625,08008;37,78735;-13,1633;-13.1633;-72,5456;-72.5456;0,53463;pottery;656,18378;6808,68262;27,02755;54,75605;1;Autre;Null, ?, n/a;;162,29668;0,55385;12,79354;Machu Picchu;6,19729;Doyon, Leon;0;Cuzco Department;2,10846;0,97007;18,89411;4289,34766;3,57812;80,19197;pot;;4,05011;82,15585;260,57291
LGD934;122456,27344;;27,71991;716,85541;4648,64;110,46248;4,89091;;Peru;79,3997;18,03449;6,64841;2,02442;;22370,76563;6,75261;;Burger, Richard;26496,52734;53,4678;-13,3833;-13.3833;-72,5667;-72.5667;0,50345;pottery;274,04263;5070,52441;44,64185;0;1;Autre;Null, ?, n/a;;146,11375;1,48299;18,12565;Patallaqta;9,85291;Doyon, Leon;156,63612;Cuzco Department;1,78693;1,31765;17,7347;5876,09082;5,03797;160,75079;aryballo;;3,81781;82,07887;179,18613
LGD936;93354,92188;;15,43363;636,06586;9297,8916;84,00957;16,94076;;Peru;60,17843;19,32172;7,34771;1,5158;;51070,58594;5,88134;;Burger, Richard;30995,625;43,67497;-13,3833;-13.3833;-72,5667;-72.5667;0,57583;pottery;891,36707;12493,15234;39,6804;0;1;Autre;Null, ?, n/a;;178,02864;2,634;18,48178;Patallaqta;9,13111;Doyon, Leon;112,36253;Cuzco Department;1,85235;1,29067;21,74831;4005,21338;3,50478;130,04773;aryballo;;4,90334;128,05602;173,71281
LGD938;92385,875;;6,89884;971,17401;19107,81641;88,19493;10,2965;;Peru;42,00191;5,58313;3,51787;1,64957;;33623,52344;6,06382;;Burger, Richard;22582,5957;43,90226;-13,5078;-13.5078;-71,9822;-71.9822;0,27774;pottery;612,18463;16278,47168;35,19231;0;1;Autre;Null, ?, n/a;;96,26369;0,77747;12,73245;Sacsahuaman;6,94976;Doyon, Leon;849,83319;Cuzco Department;0,79067;0,6621;11,7837;4353,2373;2,02689;122,34766;aryballo;;2,20901;79,6378;201,21521
LGD939;97323,22656;;8,02843;1154,5791;19854,71484;86,45649;11,87568;;Peru;45,33723;7,8683;3,79914;1,6864;;36275,32031;5,31087;;Burger, Richard;29285,85547;43,26162;-13,5078;-13.5078;-71,9822;-71.9822;0,28521;pottery;753,99048;15579,5332;41,75473;0;1;Autre;Null, ?, n/a;;116,2189;0,85505;14,46311;Sacsahuaman;7,18584;Doyon, Leon;748,72266;Cuzco Department;0,90417;0,77423;12,66887;5128,1499;2,39831;149,96652;aryballo;;2,45509;97,61954;160,96034
LGD940;91993,89844;;12,00429;605,4234;7928,82324;66,96614;9,44911;;Peru;26,67579;11,62995;4,13629;1,19307;;40645,82031;5,32579;;Burger, Richard;40190,67188;28,96082;-13,1633;-13.1633;-72,5456;-72.5456;0,34721;pottery;970,23462;4139,14746;21,09323;0;1;Autre;Null, ?, n/a;;212,00334;3,4332;10,1461;Machu Picchu;5,39458;Doyon, Leon;352,08344;Cuzco Department;1,20476;0,73096;11,49525;3258,36914;3,16947;84,87691;aryballo;;2,45352;99,27612;154,11899
LGD941;109565,92188;;14,61587;684,41205;4820,72998;96,38242;41,85588;;Peru;282,30887;13,35622;5,09136;2,15696;;78964,22656;5,47307;;Burger, Richard;17396,75781;51,50703;-13,1633;-13.1633;-72,5456;-72.5456;0,34133;pottery;1179,60962;8093,1626;39,66129;200,73888;1;Autre;Null, ?, n/a;;134,25966;0,89682;23,79655;Machu Picchu;8,94804;Doyon, Leon;100,52345;Cuzco Department;2,30715;1,2111;10,22202;11950,63965;2,14023;239,35635;cooking pot;;2,39384;247,25229;180,48557
RBLS001;96758,25;190439;9,4841;1083,1504;24449,6855;100,6871;14,9067;;Peru;47,6969;10,8211;3,9848;1,8851;;44821,6875;5,4264;;Burger, Richard;33020,0898;51,2218;-13,1633;-13.1633;-72,5456;-72.5456;0,3339;pottery;989,0916;12662,6631;41,7461;26,1482;1;Autre;Null, ?, n/a;;131,2374;1,2466;16,2273;Machu Picchu;8,4554;Yale University;549,8489;Cuzco Department;0,9245;0,9988;15,9257;4961,6504;3,0969;123,6243;Plate;;2,5611;137,9579;154,8464
RBLS002;91298,5625;190801;3,5578;3020,6238;34655,4141;450,2702;18,5881;;Peru;103,2349;8,2461;5,4424;4,5115;;44860,6289;6,5999;;Burger, Richard;36074,6211;251,1018;-13,1633;-13.1633;-72,5456;-72.5456;0,2582;pottery;751,6073;16606,3535;153,6537;57,8788;1;Autre;Null, ?, n/a;;119,0996;0,5312;13,1161;Machu Picchu;21,2688;Yale University;3056,5352;Cuzco Department;1,3243;1,1445;18,8997;4510,4067;4,93;117,8243;aryballo;;2,2072;132,9293;237,7638
RBLS003;96601,1172;193693;3,0967;570,325;19296,2266;56,4602;29,0961;;Peru;93,8197;5,3017;4,5074;1,668;;66568,0625;4,8432;;Burger, Richard;21483,4316;34,4061;-13,1633;-13.1633;-72,5456;-72.5456;0,3018;pottery;875,4941;9966,3457;27,9542;49,5032;1;Autre;Null, ?, n/a;;89,6392;0,2963;18,8135;Machu Picchu;6,3076;Yale University;307,9509;Cuzco Department;1,4655;0,827;7,0067;9003,1787;1,2115;184,2299;cooking pot;;1,9739;119,3479;123,9688
RBLS004;86344,1719;190609;11,3367;677,0743;9360,1543;99,988;16,0991;;Peru;64,3798;5,7627;5,5682;1,5081;;48633,1602;8,1693;;Burger, Richard;18543,9688;43,7529;-13,1633;-13.1633;-72,5456;-72.5456;0,473;pottery;600,8133;9964,7471;37,6189;0;1;Autre;Null, ?, n/a;;104,6379;0,6729;16,7849;Machu Picchu;7,4388;Yale University;266,4248;Cuzco Department;1,7284;0,8986;16,0339;6501,2549;2,5758;136,7648;Plate;;3,2165;82,755;211,6913
RBLS005;114087,4844;194009;9,3783;662,4127;11539,2783;69,9434;23,6941;;Peru;62,859;4,0927;7,9;2,6729;;71590,3438;3,9136;;Burger, Richard;38703,8047;39,628;-13,1633;-13.1633;-72,5456;-72.5456;0,5499;pottery;1190,9388;7079,1118;44,1212;0;1;Autre;Null, ?, n/a;;102,848;0,5353;31,0383;Machu Picchu;10,7044;Yale University;209,7995;Cuzco Department;0,7838;1,2988;7,5312;6543,2915;3,8078;211,2527;Plate;;3,7366;139,941;119,8362
RBLS006;107841,3203;190446;6,5542;946,8246;17351,4219;90,3681;12,2981;;Peru;36,1214;3,8937;3,474;1,3882;;49252,582;4,929;;Burger, Richard;20236,7734;41,3811;-13,1633;-13.1633;-72,5456;-72.5456;0,2689;pottery;637,3513;16797,5801;31,8245;0;1;Autre;Null, ?, n/a;;74,3554;0,4301;13,2094;Machu Picchu;5,6115;Yale University;573,546;Cuzco Department;1,0176;0,5491;9,153;4922,6626;1,7378;104,3313;cooking pot;;1,8543;73,3035;142,4666
